Repository: wkcollis1-eng/Lifepo4-Battery-Banks

<div align="center">

# ⚡ LiFePO₄ Battery Bank Study

### Architectural Immunity & Long-Term Storage Analysis
*A DIY 12V 500Ah LiFePO₄ battery bank validated at 99% capacity with 94+ days of continuous voltage monitoring*

</div>

---

## 📍 Quick Navigation

<table>
<tr>
<td width="25%" align="center">

**📊 [Data](data/)**<br>
Raw datasets & dictionary

</td>
<td width="25%" align="center">

**📄 [Full Report](reports/LiFePO4_Report_2026-03-01.md)**<br>
Complete technical analysis

</td>
<td width="25%" align="center">

**🔬 [Methodology](docs/methodology.md)**<br>
Methods & definitions

</td>
<td width="25%" align="center">

**🔁 [Replicate](docs/replication.md)**<br>
Build your own setup

</td>
</tr>
</table>

---

## 📋 What This Is

A DIY **12V 500Ah LiFePO₄ battery bank** validated at 99% capacity with 94+ days of continuous voltage monitoring. This project demonstrates **architectural immunity**—the principle that parallel-connected mixed-brand cells achieve monolithic behavior through topology rather than cell matching.

> [!NOTE]

### 1. Architectural Immunity

No evidence of divergence at the common bus potential, and no growing instability signatures consistent with imbalance (trendless anomalies; stable detrended variance). Spread inflation post-Eco Mode correlates with measurement-regime change, not electrochemical imbalance.

> **Caveat:** This study uses bus-level voltage only. Per-cell/block sensing would strengthen this claim.

# 📊 Data Directory

This folder contains the raw and processed datasets for the LiFePO₄ battery monitoring study.

---

## Contents

- [Files Overview](#files-overview)
- [Hourly Voltage Data](#hourly-voltage-data)
- [Hourly Temperature Data](#hourly-temperature-data)
- [Hourly Humidity Data](#hourly-humidity-data)
- [High-Frequency Voltage Data](#high-frequency-voltage-data)
- [Units & Conventions](#units--conventions)
- [How to Load](#how-to-load)
- [Data Quality](#data-quality)
- [Schema Diagram](#schema-diagram)

---

## Files Overview

| File | Description | Records | Coverage |
|:-----|:------------|--------:|:---------|
| `combined_output.csv` | Hourly voltage (min/max) | 3,095 | Oct 29, 2025 – Mar 5, 2026 |
| `combined_temperature.csv` | Hourly temperature (min/max) | 1,560 | Jan 1, 2026 – Mar 6, 2026 |
| `combined_humidity.csv` | Hourly humidity | 1,560 | Jan 1, 2026 – Mar 6, 2026 |
| `high_freq_voltage/*.csv` | Weekly high-freq voltage files | 712,197 | Dec 26, 2025 – Mar 6, 2026 |
| `monthly_metrics.csv` | Monthly summary metrics (one row/month) | 6 | Oct 2025 – Mar 2026 |

> [!NOTE]
> High-frequency data is now organized in weekly consolidated files within the `high_freq_voltage/` subdirectory.

---

## Hourly Voltage Data

## Hourly Temperature Data

## Hourly Humidity Data

## High-Frequency Voltage Data

### Weekly Files

| File | Samples | Coverage |
|:-----|--------:|:---------|
| `voltage_data_2025-12-26_to_2025-12-28.csv` | 54 | Dec 26-28, 2025 |
| `voltage_data_2025-12-29_to_2026-01-04.csv` | 168 | Dec 29 - Jan 4 |
| `voltage_data_2026-01-05_to_2026-01-11.csv` | 70,627 | Jan 5-11 |
| `voltage_data_2026-01-12_to_2026-01-18.csv` | 82,939 | Jan 12-18 |
| `voltage_data_2026-01-19_to_2026-01-25.csv` | 89,669 | Jan 19-25 |
| `voltage_data_2026-01-26_to_2026-02-01.csv` | 94,416 | Jan 26 - Feb 1 |
| `voltage_data_2026-02-02_to_2026-02-08.csv` | 87,824 | Feb 2-8 |
| `voltage_data_2026-02-09_to_2026-02-15.csv` | 95,804 | Feb 9-15 |
| `voltage_data_2026-02-16_to_2026-02-22.csv` | 98,324 | Feb 16-22 |
| `voltage_data_2026-02-23_to_2026-03-01.csv` | 43,870 | Feb 23 - Mar 1 |
| `voltage_data_2026-03-02_to_2026-03-06.csv` | 48,514 | Mar 2-6 |
| **Total** | **712,197** | **Dec 26, 2025 – Mar 6, 2026** |

**Metadata:**

| Property | Value |
|:---------|:------|
| Coverage | Dec 26, 2025 → Mar 6, 2026 |
| Total Records | 712,197 |
| Cadence | ~3 seconds median (variable) |
| Source | Shelly Plus Uni, state-change logging |
| Organization | Weekly consolidated files, deduplicated |

---

## Units & Conventions

### Measurement Units

| Quantity | Unit | Notes |
|:---------|:-----|:------|
| Voltage | V (Volts) | Pack-level bus voltage (4S configuration) |
| Temperature | °F (Fahrenheit) | Basement ambient |
| Current | mA | Inferred only; no direct measurement |

# Hourly voltage data

# Hourly temperature data

# Hourly humidity data

# High-frequency data (load all weekly files)

# High-frequency (all weekly files)
hf_files <- list.files("data/high_freq_voltage", pattern = "*.csv", full.names = TRUE)
hf <- map_dfr(hf_files, read_csv) %>%
  rename(voltage = state, timestamp = last_changed) %>%
  mutate(timestamp = ymd_hms(timestamp))
```

---

## Data Quality

### Known Data Quality Events

| Date | Time (Local) | Event | Impact | Handling |
|:-----|:-------------|:------|:-------|:---------|
| Dec 23, 2025 | ~15:40 | Eco Mode enabled | Spread measurement change | Note regime; analyze separately |

File: data/monthly_metrics.csv
month,study_day_end,instrument,mean_voltage_v,min_voltage_v,max_voltage_v,mean_spread_mv,drift_rate_mv_day,drift_r2,hf_samples,hourly_records,charge_events,regime,notes
2025-10,3,shelly,13.5077,13.27,14.56,49.0,-7.29,0.018,0,60,0,PRE_ECO+CHARGE,Oct 29 study start; includes initial top-up charge period; only 3 days
2025-11,33,shelly,13.3126,12.61,14.57,24.5,-7.26,0.289,0,674,1,PRE_ECO,Nov 4 post-charge stasis begins (13.27V baseline); includes charge/discharge
2025-12,64,shelly,13.2567,13.2,13.3,30.24,-0.94,0.889,126,744,0,PRE_ECO+ECO_BOUNDARY,Dec 23 15:40 Eco Mode enabled (-9 mV instrumentation shift); stasis deepening
2026-01,95,shelly,13.2364,13.19,13.28,45.98,-0.16,0.136,323841,744,0,POST_ECO,HF monitoring begins Jan 5; drift near-flat; EMI spikes Jan 14/20/23 (excluded)
2026-02,123,shelly,13.253,13.18,14.51,47.62,3.72,0.312,333070,672,1,POST_ECO+CHARGE,Feb 22 charge event (1.289 kWh AC; ~81 Ah; 309 mV rise to 14.51V); positive drift reflects charge
2026-03,154,shelly,13.2464,13.19,13.28,35.34,-0.54,0.293,74288,742,0,POST_ECO+POST_CHARGE,Full month now published (prior row covered Mar 2-6 only). Post-charge stasis sustained; hourly Min=Max from Mar 27 (10 mV quantisation floor)
2026-04,184,shelly,13.237,13.23,13.24,,0.154,0.084,0,0,0,STORAGE_STASIS,Daily minima only (no hourly export). Deep storage stasis; drift below the Shelly detection limit
2026-05,215,shelly,13.2365,13.21,13.24,,-0.286,0.106,0,0,0,STORAGE_STASIS,Daily minima only (no hourly export). Deep storage stasis; drift below the Shelly detection limit
2026-06,245,shelly,13.2373,13.21,13.27,,0.93,0.295,3360,0,0,STORAGE_STASIS,Daily minima only (no hourly export). Deep storage stasis; drift below the Shelly detection limit
2026-07,276,shelly->ina228,13.4185,12.5678,14.5842,234.46,,,696660,0,3,INSTRUMENT_CHANGE+COMMISSIONING,"Shelly retired Jul 16. Jul 5 and Jul 11 charges (Shelly-observed); Jul 14-16 INA228 commissioning campaign: 110.65 Ah discharged, 115.38 Ah recharged, first full-charge anchor Jul 16 19:50 UTC. Voltage columns are INA228 from Jul 14; add 30.6 mV to earlier Shelly values to compare"
2026-08,301,ina228,13.3055,13.3006,13.3129,0.82,-0.45,0.979,1058721,0,0,INA228+STASIS,Deep stasis. Quiescent drain measured directly at 7.49 mA (41-day mean); within-day voltage sd 0.131 mV on Aug 26. Aug 4 ~18:30 UTC: +2.9 mA unexplained step in drain (see report S7). Through Aug 26 only
